Repository: zegran/AIH2

# AIH2 — Interpretable ML for the Aluminum–Water Reaction (H₂ Production)

Physics-validated, interpretable machine learning that **resolves contradictory parameter
effects** in the aluminum–water hydrolysis literature for hydrogen production.

- **Concept foundation (immutable core):** [`plan/2026-06-14-aih2-concept-foundation.md`](plan/2026-06-14-aih2-concept-foundation.md)
- **Design spec:** [`plan/2026-06-14-aih2-design-spec.md`](plan/2026-06-14-aih2-design-spec.md)
- **Implementation plan:** [`plan/2026-06-14-aih2-phase1-implementation-plan.md`](plan/2026-06-14-aih2-phase1-implementation-plan.md)
- **Target venue:** International Journal of Hydrogen Energy (IJHE) → fallback *Energy and AI*.

## Central thesis

The Al–water hydrolysis literature is **internally contradictory** about how parameters control
H₂ yield (direction-changing particle-size effect; activation energies spanning ~3.5–102.6
kJ/mol; an inconsistent rate–yield trade-off; disagreement on which parameter dominates). These
contradictions stem from **isolated, non-standardized per-study conditions**. This is treated as
an **unsolved scientific problem (significance)**, not a missing combination (novelty).

## Data & code availability

- **Code:** MIT License (`LICENSE`).
- **Dataset:** CC-BY-4.0 (separate from code).
- **Archival:** versioned Zenodo release (DOI) — *pending, added after WP1*.
- **Note:** `data/curated/fixture_v0.csv` is synthetic and will be replaced by the real
  extracted dataset.

# AIH2 dataset card

A provenance-tracked dataset for hydrogen production by **aluminum–water hydrolysis**, assembled from
the published literature for cross-study analysis. Released with the paper *"Apparent Contradictions
in the Aluminum–Water Hydrolysis Literature are Predominantly Methodological."*

- **Data license:** CC-BY-4.0  ·  **Code license:** MIT  ·  **Version:** 1.0.0
- **Full column definitions:** see [`data/data_dictionary.md`](data_dictionary.md).

## Files

| File | Rows × cols | Unit of a row | Contents |
|---|---|---|---|
| `data/curated/aih2_v1.csv` | 315 × 30 | one experimental **condition** | H₂ yield + physical/categorical parameters + provenance + quality metadata |
| `data/wp1/rate_extraction.csv` | 76 × 14 | one **kinetic measurement** | activation energy (35), peak rate (30), rate constant (6), t₈₀ (5) — reported or re-fit |

The yield table and the kinetic table are **kept separate and never merged**: they have different
units of analysis, provenance, and quality fields.

## Yield table (`aih2_v1.csv`) — schema highlights

- **Target:** `h2_yield_pct` — H₂ yield as % of the 1244 mL g⁻¹ pure-Al theoretical maximum.
- **Grouping key:** `study_id` (study DOI) — the unit for leakage-controlled evaluation.
- **Physical parameters:** `temperature_k`, `alkali_conc_mol_l`, `particle_size_d50_um`,
  `activator_ratio`, elemental composition (`al_wt_pct`, `ga_wt_pct`, `in_wt_pct`, `sn_wt_pct`,
  `bi_wt_pct`, `mg_wt_pct`, `zn_wt_pct`).
- **Regime label:** `system_class` ∈ {`pure_al_alkali`, `al_alloy`, `mechanically_activated`,
  `liquid_metal_activated`, `waste_al`} — verified against source materials/methods.
- **Methodology covariates:** `temperature_control`, `measurement_method`, `water_type`,
  `vessel_type`, `activation_method`, `morphology_flag`.
- **Provenance:** `source_ref`, `extractor`, `extraction_date`, `extraction_method`, `value_origin`.
- **Quality:** `quality_tier` ∈ {A, B, C}.

Per-class composition: `pure_al_alkali` 162 rows / 9 studies, `mechanically_activated` 69 / 6,
`al_alloy` 45 / 3, `waste_al` 20 / 8, `liquid_metal_activated` 19 / 5. **Missing-value convention:**
absent quantities are encoded as `0`; *unreported* quantities are left missing — the two are never
conflated.

## Kinetic table (`rate_extraction.csv`) — schema highlights

- `kinetic_metric` ∈ {`ea_kj_mol`, `max_rate`, `rate_k`, `t80`}; `value`, `unit`.
- Fit metadata: `n_temperatures`, `temp_range_k`, `fit_method` (e.g. Arrhenius ln k vs 1/T).
- `value_origin` distinguishes author-reported from independently re-fit values; `quality_tier`,
  `source_ref`, `notes`.

## Provenance & quality control

- Every value traces to a study DOI and a table/figure source.
- **Double extraction:** ≈16% of yield rows re-extracted independently → 52/52 exact agreement.
- **Classification audit:** `system_class` re-derived for all 31 studies from source.
- **Digitized kinetic points** re-read independently (≈1.5% point error).
- **Arrhenius fit gate:** studies failing R² ≥ 0.90 over ≥ 3 temperatures were *dropped, not forced*.

## Scope (locked)

Aqueous aluminum–water/alkaline hydrolysis for H₂. **Out of scope:** electrolysis, electrocatalytic
water splitting, photocatalysis, and non-aqueous routes. The dataset is observational (assembled from
heterogeneous published conditions); analyses on it are **associational, not causal**, and statements
are powered at n ≈ 31 studies (3–9 per regime).

File: data/wp1/extractions_v0.csv
study_id,h2_yield_pct,temperature_k,alkali_conc_mol_l,particle_size_d50_um,activator_ratio,al_wt_pct,ga_wt_pct,in_wt_pct,sn_wt_pct,bi_wt_pct,mg_wt_pct,zn_wt_pct,alkali_type,activation_method,water_type,morphology_flag,system_class,source_ref,extractor,extraction_date,extraction_method,measurement_method,temperature_control,vessel_type,rate_definition,value_origin,quality_tier,max_rate_ml_min_g,t80_min
wangyd2024,86.7,848.15,0,6350,,100.0,0,0,0,0,,0,none,none,DI,powder,pure_al_alkali,abstract (550-600 C midpoint),claude_wp1,2026-06-14,table,water_displacement,isothermal_bath,closed,avg,reported,C,,
wangyd2024,95.0,873.15,0,2380,,100.0,0,0,0,0,,0,none,none,DI,powder,pure_al_alkali,"abstract (2.38 mm, high-T)",claude_wp1,2026-06-14,table,water_displacement,isothermal_bath,closed,avg,reported,C,,
gao2023jes,31.9,423.15,0,25,,100.0,0,0,0,0,,0,none,none,tap,powder,pure_al_alkali,abstract,claude_wp1,2026-06-14,table,water_displacement,isothermal_bath,closed,avg,reported,C,,
dudoladov2016,84.8,263.15,,,,,,,,,,,NaOH,none,alkaline,powder,pure_al_alkali,"abstract (-10 C, NaOH, 264 mL)",claude_wp1,2026-06-14,table,water_displacement,isothermal_bath,open,avg,derived,C,,
dudoladov2016,83.5,263.15,,,,,,,,,,,KOH,none,alkaline,powder,pure_al_alkali,"abstract (-10 C, KOH, 260 mL)",claude_wp1,2026-06-14,table,water_displacement,isothermal_bath,open,avg,derived,C,,
dudoladov2016,32.1,253.15,,,,,,,,,,,NaOH,none,alkaline,powder,pure_al_alkali,"abstract (-20 C, NaOH, 100 mL)",claude_wp1,2026-06-14,table,water_displacement,isothermal_bath,open,avg,derived,C,,
dudoladov2016,72.3,253.15,,,,,,,,,,,KOH,none,alkaline,powder,pure_al_alkali,"abstract (-20 C, KOH, 225 mL)",claude_wp1,2026-06-14,table,water_displacement,isothermal_bath,open,avg,derived,C,,
dudoladov2016,61.7,243.15,,,,,,,,,,,KOH,none,alkaline,powder,pure_al_alkali,"abstract (-30 C, KOH, 192 mL)",claude_wp1,2026-06-14,table,water_displacement,isothermal_bath,open,avg,derived,C,,
dudoladov2016,15.7,233.15,,,,,,,,,,,KOH,none,alkaline,powder,pure_al_alkali,"abstract (-40 C, KOH, 49 mL)",claude_wp1,2026-06-14,table,water_displacement,isothermal_bath,open,avg,derived,C,,
buryakov2024,86.8,333.15,0,,,,0,0,0,0,,0,none,ball_milling,sea,powder,waste_al,"abstract (AlCl3 soln; Al-LiCl, 60 C)",claude_wp1,2026-06-14,table,water_displacement,isothermal_bath,closed,avg,reported,C,,
buryakov2024,84.6,333.15,0,,,,0,0,0,0,,0,none,ball_milling,sea,powder,waste_al,"abstract (AlCl3 soln; Al-LiCl-Ag, 60 C)",claude_wp1,2026-06-14,table,water_displacement,isothermal_bath,closed,avg,reported,C,,
buryakov2024,80.2,333.15,0,,,,,0,0,0,,0,none,ball_milling,sea,powder,waste_al,"abstract (AlCl3 soln; Al-Ga-Ag, 60 C)",claude_wp1,2026-06-14,table,water_displacement,isothermal_bath,closed,avg,reported,C,,
buryakov2024,76.7,333.15,0,,,,,0,0,0,,0,none,ball_milling,sea,powder,waste_al,"abstract (AlCl3 soln; Al-Ga, 60 C)",claude_wp1,2026-06-14,table,water_displacement,isothermal_bath,closed,avg,reported,C,,
buryakov2024,46.7,353.15,0,,,,0,0,0,0,,0,none,ball_milling,sea,powder,waste_al,"abstract (AlCl3 soln; Al-LiCl-Ag, 80 C)",claude_wp1,2026-06-14,table,water_displacement,isothermal_bath,closed,avg,reported,C,,
buryakov2024,31.8,353.15,0,,,,,0,0,0,,0,none,ball_milling,sea,powder,waste_al,"abstract (AlCl3 soln; Al-Ga-Ag, 80 C)",claude_wp1,2026-06-14,table,water_displacement,isothermal_bath,closed,avg,reported,C,,
mezulis2023,92.0,,1.0,,,,,,,,,,NaOH,none,alkaline,flake,waste_al,"abstract (1 M NaOH, 1145 mL/g)",claude_wp1,2026-06-14,table,water_displacement,uncontrolled,closed,avg,reported,C,,
